Repository: quinn-daly/eco-atlas.demo

File: data/processed/Sheep Wool/Sheep wool_Almusaed.json (part 1 of 9)
[
  {
    "text": "Insulation Materials in \nContext of Sustainability\nEdited by Amjad Almusaed and Asaad Almssad\n\nINSULATION MATERIALS\nIN CONTEXT OF\nSUSTAINABILITY\nEdited by Amjad Almusaed\nand Asaad Almssad\n\nInsulation Materials in Context of Sustainability\nhttp://dx.doi.org/10.5772/61361\nEdited by Amjad Almusaed and Asaad Almssad\nContributors\nSanjoy Debnath, Mikelis Kirpluks, Ugis Cabulis, Maria Kuranska, Aleksander Prociak, Andris Avots, David Koren, Boris \nAzinović, Vojko Kilar, Numan Yüksel, Nese Dikmen, Jorge Tiago Pinto, Ana Briga Sá, Sandra Pereira, Isabel Bentes, \nAnabela Paiva\n© The Editor(s) and the Author(s) 2016\nThe moral rights of the and the author(s) have been asserted. All rights to the book as a whole are reserved by INTECH.",
    "metadata": {
      "source": "Sheep wool_Almusaed.pdf",
      "material_category": "Sheep Wool",
      "source_path": "data\\raw\\Sheep Wool\\Sheep wool_Almusaed.pdf",
      "chunk_index": 0,
      "char_count": 732
    }
  },
  {
    "text": "The book as a whole (compilation) cannot be reproduced, \ndistributed or used for commercial or non-commercial purposes without INTECH’s written permission. Enquiries concerning the use of the book should be directed to INTECH rights and permissions department \n(permissions@intechopen.com). Violations are liable to prosecution under the governing Copyright Law. Individual chapters of this publication are distributed under the terms of the Creative Commons Attribution 3.0 \nUnported License which permits commercial use, distribution and reproduction of the individual chapters, provided \nthe original author(s) and source publication are appropriately acknowledged. If so indicated, certain images may not \nbe included under the Creative Commons license. In such cases users will need to obtain permission from the license \nholder to reproduce the material. More details and guidelines concerning content reuse and adaptation can be \nfoundat http://www.intechopen.com/copyright-policy.html. Notice\nStatements and opinions expressed in the chapters are these of the individual contributors and not necessarily those \nof the editors or publisher. No responsibility is accepted for the accuracy of information contained in the published \nchapters. The publisher assumes no responsibility for any damage or injury to persons or property arising out of the \nuse of any materials, instructions, methods or ideas contained in the book. First published in Croatia, 2016 by INTECH d.o.o. eBook (PDF) Published by  IN TECH d.o.o. Place and year of publication of eBook (PDF): Rijeka, 2019. IntechOpen is the global imprint of IN TECH d.o.o. Printed in Croatia\nLegal deposit, Croatia: National and University Library in Zagreb\nAdditional hard and PDF copies can be obtained from orders@intechopen.com\nInsulation Materials in Context of Sustainability\nEdited by Amjad Almusaed and Asaad Almssad\np. cm. Print ISBN 978-953-51-2624-9\nOnline ISBN 978-953-51-2625-6\neBook (PDF) ISBN 978-953-51-6672-6\n\nSelection of our books indexed in the Book Citation Index \nin Web of Science™ Core Collection (BKCI)\nInterested in publishing with us? Contact book.department@intechopen.com\nNumbers displayed above are based on latest data collected. For more information visit www.intechopen.com\n3,800+ \nOpen access books available\n151\nCountries delivered to\n12.2%\nContributors from top 500 universities\nOur authors are among the\nTop 1%\nmost cited scientists\n116,000+\nInternational  authors and editors\n120M+ \nDownloads\nWe are IntechOpen,\nthe world’s leading publisher of \nOpen Access books\nBuilt by scientists, for scientists\n\nMeet the editors\nDr. Amjad Almusaed was born on January 15, 1967. He \nholds a PhD degree in Architecture (Environmental De-\nsign) from “Ion Mincu” University, Bucharest, Romania. He followed a postdoctoral research in 2004 on the sus-\ntainable and bioclimatic houses, from the School of Ar-\nchitecture in Aarhus, Denmark. Dr. Almusaed has more \nthan 26 years of experience in sustainability in archit",
    "metadata": {
      "source": "Sheep wool_Almusaed.pdf",
      "material_category": "Sheep Wool",
      "source_path": "data\\raw\\Sheep Wool\\Sheep wool_Almusaed.pdf",
      "chunk_index": 1,
      "char_count": 3000
    }
  },
  {
    "text": "ec-\nture and landscape with innovative orientation. He has carried out lots of \nresearch and technical survey work and has performed several studies, in \nthe area mentioned above. He is an active member of many international \narchitectural associations. He published many papers, articles, researches, \nand books, in different languages. Dr. Asaad Almssad was born on January 15, 1967. He \nholds a PhD degree in Civil Engineering from the Facul-\nty of Civil Engineering and Agricultural Construction, \nBucharest, Romania. Almssad has more than 27 years of \nexperience in sustainable building and civil engineering. From 1989 until now, he was employed in many insti-\ntutes and universities. Now, he is an associate professor \nin Karlstad University, Karlstad, Sweden.",
    "metadata": {
      "source": "Sheep wool_Almusaed.pdf",
      "material_category": "Sheep Wool",
      "source_path": "data\\raw\\Sheep Wool\\Sheep wool_Almusaed.pdf",
      "chunk_index": 2,
      "char_count": 767
    }
  },
  {
    "text": "He has authored or coauthored \nmore than 30 research papers and many books, in different languages. Contents\nPreface XI\nSection 1\nEcological Insulation Materials    1\nChapter 1\nUnconventional Insulation Materials   3\nNeşe Dikmen and Soofia Tahira Elias Ozkan\nChapter 2\nPossible Applications of Corncob as a Raw Insulation\nMaterial   25\nJorge Pinto, Ana Briga Sá, Sandra Pereira, Isabel Bentes and\nAnabela Paiva\nChapter 3\nThermal Insulation Material Based on “Jute”   45\nSanjoy Debnath\nSection 2\nPractical Applying and Performing of Insulation Materials (Case\nStudies)    57\nChapter 4\nSeismic Aspects of the Application of Thermal Insulation\nBoards Beneath the Foundations of Buildings   59\nDavid Koren, Vojko Kilar and Boris Azinović\nChapter 5\nFlammability of Bio-Based Rigid Polyurethane Foam as\nSustainable Thermal Insulation Material   85\nMikelis Kirpluks, Ugis Cabulis and Andris Avots\nChapter 6\nThe Review of Some Commonly Used Methods and Techniques\nto Measure the Thermal Conductivity of Insulation\nMaterials   113\nNuman Yüksel\n\nPreface\nAt present, insulation matters are one of the most significant topics in building science. They\noffer an essential tool for creating a healthy, economical, and comfortable living environ‐\nment. The main objective of this book is to present the essential role of insulation materials\nin general and practical use and the importance of using eco-insulation materials. The im‐\nportance of this book is in subject debates, which offer a new orientation of usage of insula‐\ntion materials in general and thermal insulation in particular. In this book, we try to find an\narea for architects, engineers, and specialists in building a domain, where innovative tools\ncan lead specialists in building science to new and better ways of creating a comfortable liv‐\ning. The book is divided into two parts and six chapters. Part I debates the importance of the use of renewable materials such as insulation materials\nand is composed of three chapters; the first chapter discusses the benefit of using the unusu‐\nal insulation material reviewing the usage of natural and ecological materials for thermal\ninsulation of buildings. An organic insulation material represented as a waste material, such\nas straw or paper, can be used for thermal and acoustic insulation, too. In this chapter the\nauthors write about organic insulating materials. Those materials are not well known, such\nas sheep’s wool, human hair, or reeds, where the insulation aspect of petroleum by-products\nis slightly lower than that of plant/agricultural materials; however, preferring the latter to\nthe former has many positive aspects. It is a critical aspect to know that natural materials do\nnot damage the environment by the elimination of toxic substances. The second chapter debates the issue of using corn cob as a raw insulation material. It is an\nalternative procedure of an eco-friendly insulation material. Using this element as insulation\nmaterial can help expanding the farm waste materi",
    "metadata": {
      "source": "Sheep wool_Almusaed.pdf",
      "material_category": "Sheep Wool",
      "source_path": "data\\raw\\Sheep Wool\\Sheep wool_Almusaed.pdf",
      "chunk_index": 3,
      "char_count": 3000
    }
  },
  {
    "text": "al in creating an efficient thermal insula‐\ntion. The results shown by this study can estimate the thermal conductivity of the granulat‐\ned corn cob and the granulated corn cob particleboards. The third chapter debates a type of insulation material largely used in India and Bangla‐\ndesh. Jute-based materials have immense potential in other industrial applications as thermal in‐\nsulation material. Since the jute fiber comes under this dielectric materials, products made of\njute-based materials will present these properties. Part II debates the importance of insulation materials in practical procedures. The materials\npresented in this part are eco-friendly materials; this part is also composed of three chapters. The first chapter takes in evidence the seismic aspects of the application of thermal insula‐\ntion boards beneath the building’s foundations and the seismic role upon thermal insulation\nunderneath the building’s foundations. This chapter shows how a newly proposed structur‐\n\nal details in building energy-efficient buildings, would, on one hand, prevent the effect of\nground floor slab and thermal bridge. On the other hand, they would reduce the possible\nstructural integrity during strong earthquakes. The authors have proposed a new solution\nfor the foundation detail in order to reduce the seismic forces induced on the superstructure. The second chapter proposes that the main advantage of the insulation material is its low\nthermal conductivity, where the key characteristics of any thermal insulation material are\nthermal conductivity and thermal resistance. Different bio-based raw materials, such as ra‐\npeseed oil and tall oil, could provide abundant feedstock for PU foam production. The prin‐\ncipal aim of this chapter is to develop thermal insulation materials from renewable\nresources with competitive thermal insulation and fire retardancy properties and to replace\nhalogenated FR with more sustainable solutions. The third chapter makes a review of some commonly used methods and techniques to meas‐\nure the thermal conductivity of insulation materials. The chapter suggests that the thermal\nconductivity of various applications can be considered as one of the most critical challenges\nfacing thermal, mechanical, material, and civil engineers. The main target of this section is to\nanalyze the effective thermal conductivity and the relation for the effective thermal conduc‐\ntivity of insulation materials. The prediction of this property has been based on experimen‐\ntal results, but with an analytical approach. This book covers methods and practical applications of a scientific work oriented to experts\nin architecture and engineers who have an interest in this area . We hope that many experts\nwill find this book useful not only for an interpretation of a new reading of eco-friendly in‐\nsulation materials but also as a reference for how knowledge roadmaps are developed and\napplied. Finally, the editors would like to thank in advance the readers for co",
    "metadata": {
      "source": "Sheep wool_Almusaed.pdf",
      "material_category": "Sheep Wool",
      "source_path": "data\\raw\\Sheep Wool\\Sheep wool_Almusaed.pdf",
      "chunk_index": 4,
      "char_count": 3000
    }
  },
  {
    "text": "Romina Rovan, InTech’s Publishing Process Manager, for her sincere effort and assis‐\ntance in the management of this book. Amjad Almusaed, PhD\nDepartment of Architecture,\nSchool of Architecture,\nAarhus, Denmark\nAsaad Almssad, PhD\nDepartment of Engineering and Chemical Sciences,\nKarlstad University,\nKarlstad, Sweden\nPreface\nVIII\n\nSection 1\nEcological Insulation Materials\n\nChapter 1\nUnconventional Insulation Materials\nNeşe Dikmen and Soofia Tahira Elias Ozkan\nAdditional information is available at the end of the chapter\nhttp://dx.doi.org/10.5772/63311\nAbstract\nMaterials obtained from petrochemicals (mainly polystyrene) or from natural sources\nprocessed with high-energy consumptions such as glass and rock wools are commonly\nutilized for the insulation of buildings. From the perspective of sustainable develop‐\nment, it is important to choose easily recyclable, renewable, locally available and\nenvironmentally  friendly  raw  materials. Thermal  performance  of  unconventional\ninsulation materials such as pine apple leaves, wheat straw, rice straw, rice husk/hull,\ncoconut fibre, bagasse, date palm fibre, cellulose fibre-forestry waste, corn cob and sheep\nwool were investigated for this study. In addition, an experiment was conducted to\ncompare the thermal performance of different materials being used at the Eco-Center in\nTurkey. As a result, it can be said that the thermal conductivity of petroleum by-\nproducts (XPS, EPS, polyurethane foam) is slightly lower than that of plant/agricultural\nwaste materials; however, preferring the latter over the former has many hidden\nadvantages that have great long-term impacts. Keywords: thermal insulation, thermal conductivity, conventional materials, ecologi‐\ncal materials, waste materials\n1. Introduction\nFrom construction to demolition, the reduction of energy consumption on upcoming construc‐\ntions comes as a great challenge [1]. It is becoming more and more significant to improve the\nenergy efficiency of buildings as a large part of the world’s total energy use and greenhouse gas\nemissions come from such constructions [2]. When comparing more energy-efficient build‐\nings to the standard build, fossil fuels are consumed in much less quantity, therefore reducing\nthe emissions of carbon dioxide and sulphur dioxide into the atmosphere, particularly on a\nmicro- and meso-scale [3]. © 2016 The Author(s).",
    "metadata": {
      "source": "Sheep wool_Almusaed.pdf",
      "material_category": "Sheep Wool",
      "source_path": "data\\raw\\Sheep Wool\\Sheep wool_Almusaed.pdf",
      "chunk_index": 5,
      "char_count": 2373
    }
  },
  {
    "text": "Licensee InTech. This chapter is distributed under the terms of the Creative Commons\nAttribution License (http://creativecommons.org/licenses/by/3.0), which permits unrestricted use, distribution,\nand reproduction in any medium, provided the original work is properly cited. There are ways of reducing heating and cooling loads; notable among them is the proper design\nand selection of building envelope and its components [4]. For the implementation of the\nthermal protection, currently there are no better measures than the insulation of the shell of a\nbuilding [5]. In addition to the overall U-value of the corresponding component including\ninsulation, the thermal performance of building envelope is also controlled by the material’s\nthermal properties characterized by its ability to absorb or emit solar heat [4]. A material is\nusually considered as a thermal insulator if its conductivity is lower than 0.07 W/mK [1]. Thermal conductivity is the primary key property of thermal building insulation material and\nsolution, where the typical system or objective is to accomplish as low warm conductivity as\ncould reasonably be expected [2]. Lower thermal conductivity is a result of better quality\ninsulation properties, which also implies a higher resistance to conduction of heat through the\nmaterial, creating a barrier between the surrounding environment and the samples [6]. The\ninsulation properties of a material are typically characterized by thermal conductivity, k (N\nAmerica) or λ (Europe). Thermal conductivity is expressed in units of watts per meter degree\nKelvin (W/mK) and may be expressed as thermal resistance (RSI) by dividing the material\nthickness (m) by the thermal conductivity producing RSI (m2K/W) [7]. Subsequently, quanti‐\ntative comparisons are to be conducted between the effectiveness of different thermal insula‐\ntion materials due to increased knowledge on thermal conductivity values. As a result of\ncountless microscopic dead air-cells, which suppress convective heat transfer by preventing\nair from moving, thermal insulating materials begin to resist heat flow. It is the air entrapped\nwithin the insulation, which provides the thermal resistance [4]. Increased awareness towards the environment and public health is leading to an integrated\nevaluation of insulation materials [8]. Materials obtained from petrochemicals (mainly\npolystyrene) or from natural sources processed with high-energy consumptions such as glass\nand rock wools are commonly utilized for the insulation of buildings. However, such materials\ncause significant detrimental effects on the environment mainly due to the production stage\nincluding the use of non-renewable materials and fossil fuel consumption. The disposal stage\nalso comes with unfavourable outcomes due to end of life product reuse and recycling\nproblems. The ‘sustainability’ concept introduced into the building design process encouraged\nresearchers to develop thermal and acoustic insulating materials as a result of u",
    "metadata": {
      "source": "Sheep wool_Almusaed.pdf",
      "material_category": "Sheep Wool",
      "source_path": "data\\raw\\Sheep Wool\\Sheep wool_Almusaed.pdf",
      "chunk_index": 6,
      "char_count": 3000
    }
  },
  {
    "text": "sing natural\nor recycled materials [1]. The energy efficiency and sustainability of buildings are currently\nevaluated upon many factors, not only thermal insulation thickness and heating demand, but\nalso according to primary energy demand, CO2 reductions and ecological properties of the\nbuilding materials. Meeting these essential properties that is crucial for a holistic assessment\nis increasing the demand for ecological building materials, especially renewable raw material\ncomposed insulating materials. These properties are essential for a holistic assessment [9]. When recollecting on vernacular and indigenous architecture dating back thousands of years,\nnatural insulation materials were frequently used. For example, the thatches on English\ncountry cottages or the walls and roofs in central Chile of the indigenous Mapuche Ruca were\ncommonly constructed using reeds and grasses. More recent examples are included in the\nUNESCO Heritage side of Sewell, a mining town in Central Chile in 1905 as well as straw bale\nhouses dating from the twentieth century in Sandhills, Nebraska, USA, where newspapers\nInsulation Materials in Context of Sustainability\n4\n\nwere used for the insulation of timber walls. Since the first energy crisis of the 1970s and then\nthe pre-occupation with sustainability that has been steadily growing since the 1990s, interest\nhas now been refocused on these materials [10]. From the perspective of sustainable development, it is important to choose easily recyclable,\nrenewable, locally available and environmentally friendly raw materials [11]. Considering the\ncost-effective, bio-degradable, durable eco-friendly green building materials, global needs are\nto be met on thermal rehabilitation due to these interesting properties [12]. The low thermal\nconductivity and fibrous characteristics from the majority of organic materials have contrib‐\nuted to significant improvements of thermal insulation properties after incorporation in the\nstructure of the exterior building envelope. Natural organic materials contain a higher specific\nheat capacity and higher moisture sensitivity, which are different physical properties when\ncompared to ordinary silicate materials [5]. In order to find alternative sustainable building materials as well as low technology methods,\nwhich result in more affordable and more sustainable constructions, huge efforts have been\napplied worldwide by the research community to comply with the comfort standards required\nnowadays [13]. The resulting solutions can be therefore adapted by the industry, leading to a\nmore sustainable society. The building industry is not immune to this reality [14]. Therefore,\nonce the use of these natural materials increases, the production costs will be reduced [15]. This study consists of three steps: First, a literature survey was conducted on thermal con‐\nductivity of natural materials. Researched materials are: pine apple leaves, wheat straw, rice\nstraw, rice husk/hull, coconut fibre, bagasse,",
    "metadata": {
      "source": "Sheep wool_Almusaed.pdf",
      "material_category": "Sheep Wool",
      "source_path": "data\\raw\\Sheep Wool\\Sheep wool_Almusaed.pdf",
      "chunk_index": 7,
      "char_count": 2999
    }
  },
  {
    "text": "date palm fibre, corn cob and sheep wool. Then,\nthe thermal data collected from various ecological buildings at the Kerkenes Eco-Center in\nTurkey were analyzed. Finally, thermal performances of conventional and unconventional\ninsulation materials were compared and the advantages and disadvantages of using such\nmaterials were discussed. 2. Unconventional materials\nA literature review was conducted on unconventional materials: pine apple leaves, wheat\nstraw, rice straw, rice husk/hull, coconut fibre, bagasse, date palm fibre, corn cob and sheep\nwool. These materials except for sheep wool are agricultural waste and generally burned after\nharvesting. Investigations are done on these materials for their use of thermal insulation and\ninfill material. This part of the paper presents information and thermal conductivity values of\nmentioned materials. 2.1. Pineapple leaves\nOne of the most cultivated crops from around the world is the familiar tropical fruit, pineapple\n[16]. The collection and manufacturing of pineapple produces some excess residue including\nleaves that are currently being treated within energy plants or sometimes simply burned [1]. Burning the pineapple leaves causes environmental problems such as pollution, soil erosion\nUnconventional Insulation Materials\nhttp://dx.doi.org/10.5772/63311\n5\n\nand decreased soil biological activity. Therefore, industrial utilization of this material does not\nonly prevent air pollution, which has adverse effect on air quality, human and environmental\nhealth, but is also economically profitable for agriculturists [17]. Fibres are easily extracted\nfrom the pineapple leaf as seen in Figure 1 [18]. Figure 1. Pineapple plant and pineapple leaf fibre [18]. Research was conducted on thermal properties of pineapple leaves. Raw materials used for\nthe study were collected from Uttaradit province located in the Northern part of Thailand. Natural rubber latex (free formaldehyde) was used as binder for the preparation of the particle\nboards which are 200 × 200 mm in size and 15 mm in thickness. The boards were cut into\nvarious test samples and each measurement shows the average of three different samples from\nthree different boards. Table 1 shows the physical properties of particle boards. Supported by\nthe study, the use of pineapple leaves in the construction of buildings is practicable. With board\ndensities ranging from 178–232 kg/m3, the pre-treated natural rubber latex can be sprayed onto\npineapple fibre for the manufacturing of the particle board. Fairly low readings varying\nbetween 0.043 and 0.035 W/mK were observed on the thermal conductivity of the boards. When\nInsulation Materials in Context of Sustainability\n6\n\ntaking into consideration the thermal conductivity and physical properties of the pineapple\nleaves particle board, the boards with particle binder ratios of 1:3 with density of 210 kg/m3\nare found to be promising building materials to save energy in thermal insulation applications\n[17]. Particle:Binder\nMo",
    "metadata": {
      "source": "Sheep wool_Almusaed.pdf",
      "material_category": "Sheep Wool",
      "source_path": "data\\raw\\Sheep Wool\\Sheep wool_Almusaed.pdf",
      "chunk_index": 8,
      "char_count": 3000
    }
  },
  {
    "text": "isture contents (%)\nDensity (kg/m3)\nWater absorption (%)\nThickness swelling (%)\n2 h\n24 h\n2 h\n24 h\n1:2\n4.99\n178\n376\n413\n19\n25\n1:3\n4.52\n210\n272\n310\n21\n34\n1:4\n3.77\n232\n190\n250\n20\n27\nTable 1. The physical properties of particle boards [17]. 2.2. Wheat straw\nStraw, a by-product of cereal cultivation, available in large quantities at low cost from\nnumerous countries has been one of the main materials used for the construction of green\nbuildings throughout the world. Deriving from the cultivation of wheat, straw is commonly\nused for application on buildings [1]. Bales of straw are used commonly for building con‐\nstruction (Figure 2). Figure 2. Straw bales production in Turkey [19]. Built environment professionals find straw to be an excellent construction material and\nrecognize that some of its limitations can easily be overcome. Straw bales can be used either\nas load-bearing structure or as infill wall. There are different techniques used in construction\nfor the infill wall system including post and beam structures, and more commonly practiced,\nbeam structures and frame (truss) with straw infill (Figure 3) [20]. Traditionally, straw has\nbeen used for animal bedding or burned by farmers because of the storage problems [12]. Unconventional Insulation Materials\nhttp://dx.doi.org/10.5772/63311\n7\n\nFigure 3. Straw bales used as infill wall at the Kerkenes Eco-Center [19]. Reference [21] calculated thermal conductivity of straw bale samples which were 360 mm by\n615 mm with a density of 60 kg/m3 and supplied by a local farmer in the United Kingdom. Hevacomp Ltd. software MAT version 16.00 were used for the calculations. Results show that\nthe straw bales offer good insulation values of 0.067 W/mK. A further study was conducted with the aim to research the thermal conductivity of wheat\nstraw by reference [22]. Investigated was the barley straw grown in Southern Germany. For\napproximately one year, straw was packed tightly into rectangular bales measuring 50 × 40 ×\n80 cm3 which were stored in a barn. The density of the bales was around 70 kg/m3 and the\ntypical straw stalk diameters were 2–4 mm. The walls of the hollow stalks had a density of\napproximately 300 kg/m3. Two cylindrical samples with a diameter of 28 cm were prepared\nfrom the bale in order to measure thermal conductivity in the guarded hot plate device. The\nsamples were pressed in the measuring device (straw stalks oriented perpendicular to heat\nflux) until a density of around 80 kg/m3 was obtained, which is comparable with the density\nof the bales. The sample’s final thickness was 22 mm subsequent to pressing. With the purpose\nto investigate heat transfer, measurements between −200 and 800°C were used on the evacuable\nguarded hot plate for thermal. Temperature-dependent thermal conductivity measured in the\nevacuated state (λevac) and the non-evacuated state (λ) can be seen in Table 2. Tm (°C)\nλ (Wm−1 K−1)\nλevac (Wm−1 K−1)\n20\n0.0408\n0.00598\n50\n0.0444\n0.00715\n75\n0.0476\n0.00829\nTable 2. Temperature-depen",
    "metadata": {
      "source": "Sheep wool_Almusaed.pdf",
      "material_category": "Sheep Wool",
      "source_path": "data\\raw\\Sheep Wool\\Sheep wool_Almusaed.pdf",
      "chunk_index": 9,
      "char_count": 3000
    }
  },
  {
    "text": "dent thermal conductivity measured in the evacuated state (λevac) and the non-evacuated\nstate (λ) [22]. Insulation Materials in Context of Sustainability\n8\n\nMeasurements for straw insulation (0.041 Wm−1 K−1 at 20°C) are similar to those of conventional\ninsulation materials used in buildings when evaluating the thermal conductivities. Straw has\nappealing characteristics including its interesting renewable property for insulation of\nbuildings. For the mass market, boards are required to be available in a variety of dimensions,\nmeaning they must be developed. As thermal coupling of the fibres via gaseous conduction is\nalready well developed at atmospheric pressures, an additional application of binders might\nnot increase the total thermal conductivity significantly. For conventional insulation board\nsizes (5 × 50 × 100 cm3 or 5 × 62.5 × 100 cm3), thin boards or elements could therefore be produced\nfor building applications with thermal conductivities of less than 0.045 Wm−1 K−1 [22]. Due to\nthe rigidness, strength and low cost of the straw particleboards, the applications are broad [23]. 2.3. Rice straw\nRice, being the world’s one of the most important food grains, is produced in at least 95\ncountries [24]. It is the main staple food in most of the Asian countries [25], and in rice-\nharvesting countries large amounts of rice residues are produced annually [26] (Figure 4). Unsustainable use of rice straw and open burning of it in the field produces threat to environ‐\nment by producing large amount of greenhouse gas emission [25]. The potential of recycling\nthese rice residues is significant for crop production systems [26]. Figure 4. Rice straw [27]. Unconventional Insulation Materials\nhttp://dx.doi.org/10.5772/63311\n9\n\nIn reference [28], a new thermal insulation material from rice straw was investigated. Material\nused for the study was harvested in the agricultural field of Nanjing, Jiangsu Province in China. Rice straw boards with dimension of 300 × 300 × 40 mm were prepared and thermal conduc‐\ntivity measurements of the test specimens were made using the Lambda 2000 measuring\ndevice. Methylene diphenyl diisocyanate (MDI) resin and acetone were used to make the\nboards uniform. A new thermal insulation material from rice straws with a density of 200–350\nkg/m3 and thermal conductivity of 0.051–0.053 W/mK was developed using high-frequency\nhot-pressing. These residues could be a great component of construction for wall or ceiling\ninsulation to conserve energy. The thermal conductivity, boards’ density and ambient\ntemperature were found to have great correlation. Additionally, the thermal conductivity\nincreased as the particle size decreases, and the particle moisture content did not significantly\naffect the thermal conductivity of the boards observed in the results. The boards with higher\ndensity had the best physical and mechanical properties. Furthermore, by decreasing the\nparticle size in a specific range, the properties of the boards are likely to",
    "metadata": {
      "source": "Sheep wool_Almusaed.pdf",
      "material_category": "Sheep Wool",
      "source_path": "data\\raw\\Sheep Wool\\Sheep wool_Almusaed.pdf",
      "chunk_index": 10,
      "char_count": 3000
    }
  },
  {
    "text": "improve, although\nthe insulation properties of the boards would be reduced. 2.4. Rice husk/hull\nRice husk/hull, which is the outer covering of a rice kernel, protects the inner ingredients from\nexternal attack by insects and bacteria [29]. Rice husk removal during rice refining creates\ndisposal problem because this organic waste is generally burned after harvest, which causes\nenvironmental problems [30]. Thermal conductivity of rice hulls, received from a processing\nplant, was measured in two laboratories. Materials tested by R&D Services, Inc. (RDS) were\nparboiled, whereas the rice hulls tested at the Oak Ridge National Laboratory (ORNL) were\nnot parboiled. Equipment built and in accordance with ASTM C 518 and 305 × 305 × 51 mm\ntest frames were used for measurement of the material [31] (Figure 5). Figure 5. Rice husk in test frame [31]. Insulation Materials in Context of Sustainability\n10\n\nThe densities of the specimens were 144.3, 139.4, 155.4 and 147.5 kg/m3. Experimental re‐\nsearch conducted in two laboratories shows that thermal conductivity of rice husk ranges\nfrom 0.046 to 0.057 W/mK [31]. Table 3 shows apparent thermal conductivity data for the\nmaterial. According to reference [32] without the use of chemical binders, rice husk can be\nmade into hard, high-density boards. Temperature (°C)\nDensity (kg/m3)\nka (W/mK)\nLaboratory\n7.4\n153.8\n0.0441\nORNL\n15.5\n153.8\n0.0452\nORNL\n23.9\n153.8\n0.0464\nORNL\n32.2\n153.8\n0.0476\nORNL\n40.6\n153.8\n0.0484\nORNL\n23.9\n153.8\n0.0462\nORNL\n7.3\n168.2\n0.0488\nORNL\n15.6\n168.2\n0.0510\nORNL\n23.9\n168.2\n0.0532\nORNL\n32.2\n168.2\n0.0552\nORNL\n40.6\n168.2\n0.0561\nORNL\n23.9\n168.2\n0.0496\nORNL\n23.9\n144.3\n0.0566\nRDS\n23.9\n139.4\n0.0477\nRDS\n23.9\n155.4\n0.0493\nRDS\n23.9\n147.5\n0.0490\nRDS\nTable 3. Apparent thermal conductivity data for rice husk from two laboratories [31]. 2.5. Coconut fibre\nCoconuts are growing abundantly in coastal areas of tropical countries [33]. From the outer\nshell of a coconut, coconut fibre is extracted. There are just two types of coconut fibres\nwhich are brown fibres extracted from matured coconuts and from immature coconuts\nwhite fibres are extracted. While brown fibres are strong, thick and have high abrasion re‐\nsistance, white fibres are not only smoother and finer but also weaker. Coconut fibres are\ncommercially accessible in three forms, namely bristle (long fibres), mattress (relatively\nshort) and decorticated (mixed fibres). Depending on the requirement, these different types\nof fibres have different uses. Taking engineering into consideration, the brown fibres are\nmore commonly applied [34]. Coconut tree, coconut and coconut fibres are seen in Figure 6. Unconventional Insulation Materials\nhttp://dx.doi.org/10.5772/63311\n11\n\nFigure 6. Coconut tree, coconut and coconut fibres [35]. The major composition of coconut fibres contains cellulose, hemi-cellulose and lignin, affecting\nthe different properties of the coconut fibres. The composition ultimately changes not only its\nproperties but also the properties of compo",
    "metadata": {
      "source": "Sheep wool_Almusaed.pdf",
      "material_category": "Sheep Wool",
      "source_path": "data\\raw\\Sheep Wool\\Sheep wool_Almusaed.pdf",
      "chunk_index": 11,
      "char_count": 2999
    }
  },
  {
    "text": "sites when the fibres are pre-treated. From time to\ntime, the fibres’ behaviour improves although sometimes the effect is not favourable. The most\nductile material amongst all natural fibres is the coconut fibre [35]. Since coconut fibre is a\nnatural material, it decomposes faster and more easily. Therefore, it pertains a clean built\nenvironment. This material can be recycled and introduced as an insulation material [36]. In reference [37], the thermal conductivity of coconut fibre was investigated and a minimum\nmaterial thermal conductivity of about 0.05 W/mK was found. Coconuts used for the study\nwere obtained from coastal areas in Mexico. Horizontal fibre and vertical fibre cylindrical\nspecimens 6 mm in thickness and 15 mm in diameter with 174 kg/m3 density were prepared\n(Figure 7). Fibres were glued together only by compression; artificial binders were not used. A locally designed constant-temperature, one-piece specimen apparatus was used and\nrecommendation of the ASTM norm C518 was followed for the thermal conductivity tests of\nthe research. According to reference [32] without the use of binders, coconut husk can be made\ninto thermal insulations. Figure 7. Material and specimen prepared for the study [37]. Insulation Materials in Context of Sustainability\n12\n\n2.6. Bagasse\nSugarcane bagasse is typically found in tropical countries that process sugarcane such as Brazil,\nIndia, Cuba, Iran [38] and Pakistan (Figure 8). Traditionally, bagasse is managed as waste; it\nis burned or used as animal fodder. According to reference [1] besides its great availability, its\nlow cost and cellulose content that helps to reduce the use of synthetic binders fostered several\nresearchers to work towards developing innovative thermal insulation particle boards made\nfrom such material [1]. Reference [39] conducted a research on thermal insulation boards made\nfrom bagasse. Bagasse was obtained from the waste of the sugar factory in Ratchaburi province\nof Bangkok, and 25-mm thick test boards were produced at the target board densities of 250,\n350 and 450 kg/m3 in a laboratory at the Royal Department of Forestry, Bangkok, Thailand. Bagasse particles were formed manually using a forming box into a mat of size 450 × 450 mm\nand 81 binderless insulation boards were made by corresponding to three boards for each of\nthe 27 manufacturing conditions: combinations of board density (three levels: 250, 350 and 450\nkg/m3), hot-pressing temperature (three levels: 160, 180, 200°C) and hot-pressing duration\n(three levels: 7, 10 and 13 min). All boards were cut and trimmed into various test specimens\nand thermal conductivity was measured at room temperature using a Heat Flow Meter under\nsteady-state, one-dimensional test condition with upward heat flow. According to the results,\nthe thermal conductivity values of bagasse range from 0.046 to 0.068 W/mK depending on the\ndensity of the material. Reference [32] states that hard (high density) boards can be transformed\nfrom bagasse witho",
    "metadata": {
      "source": "Sheep wool_Almusaed.pdf",
      "material_category": "Sheep Wool",
      "source_path": "data\\raw\\Sheep Wool\\Sheep wool_Almusaed.pdf",
      "chunk_index": 12,
      "char_count": 3000
    }
  },
  {
